Repository: DeperiasKerre/qKG

## Semantic Enrichment of QCL properties from Text
* In this work, we propopose a pipeline for an automatic generation of a knowledge graph (KG) for the QCL semiconductor laser properties from scientific literature based on a RAG(Retrieval Augmented Generation)-enabled LLM and the QCL ontology.
* The approach entails automatic extraction of QCL prpoerties of interest form scientific literature based on a RAG-powered LLM  and population of the KG Schema with the extracted properties to generate the KG.

## KG Schema

## Citation
* TBD

File: Data/KG/PDF Articles and Abstracts/Abstracts/abstracts.csv
URL,DOI,Abstract
https://doi.org/10.1063/1.2189671,10.1063/1.2189671,"We report terahertz quantum-cascade lasers operating predominantly at 1.90 THz with side modes as low as 1.86 THz ( λ≈161 μm, ℏw=7.7 meV. This is the longest wavelength to date of any solid-state laser that operates without assistance of a magnetic field. Carriers are injected into the upper radiative state by using a single quantum-well injector, which resulted in a significant reduction of free-carrier losses. The laser operated up to a heat-sink temperature of 110 K in pulsed mode, 95 K in continuous wave (cw) mode, and the threshold current density at 5 K was ∼140 A/cm2."
https://doi.org/10.1364/OE.23.019689,10.1364/OE.23.019689,"A 2.1 THz quantum cascade laser (QCL) based on a scatteringassisted injection and resonant-phonon depopulation design scheme is demonstrated. The QCL is based on a four-well period implemented in the GaAs/Al0.15Ga0.85As material system. The QCL operates up to a heat-sink temperature of 144 K in pulsed-mode, which is considerably higher than
that achieved for previously reported THz QCLs operating around the frequency of 2 THz. At 46 K, the threshold current-density was measured as ∼745 A/cm2 with a peak-power output of ∼10 mW. Electrically stable operation in a positive differential-resistance regime is achieved by a careful choice of design parameters. The results validate the robustness of scattering-assisted injection schemes for development of low-frequency (n < 2:5 THz) QCLs."
https://doi.org/10.1063/1.1554479,10.1063/1.1554479,"We report the development of a quantum cascade laser, at λ=87.2 mm, corresponding to 3.44 THz or 14.2 meV photon energy. The GaAs/Al0.15Ga0.85As laser structure utilizes longitudinal-optical (LO) phonon scattering for electron depopulation. Laser action is obtained in pulsed mode at temperatures up to 65 K, and at 50% duty cycle up to 29 K. Operating at 5 K in pulsed mode, the threshold current density is 840 A/cm2, and the peak power is approximately 2.5 mW. Based on the relatively high operating temperatures and duty cycles, we propose that direct LO-phonon-based
depopulation is a robust method for achieving quantum cascade lasers at long-wavelength THz frequencies."
https://doi.org/10.1063/1.3114418,10.1063/1.3114418,"Resonant-phonon terahertz quantum-cascade lasers operating up to a heat-sink temperature of 186 K are demonstrated. This record temperature performance is achieved based on a diagonal design, with the objective to increase the upper-state lifetime and therefore the gain at elevated temperatures. The increased diagonality also lowers the operating current densities by limiting the flow of parasitic leakage current. Quantitatively, the diagonality is characterized by a radiative oscillator strength that is smaller by a factor of two from the least of any previously published designs. At the lasing frequency of 3.9 THz, 63 mW of peak optical power was measured at 5 K, and approximately 5 mW could still be detected at 180 K."
https://doi.org/10.1063/1.4862177,10.1063/1.4862177,"A Terahertz quantum cascade laser with a rather high injection coupling strength based on an indirectly pumped scheme is designed and experimentally implemented. To effectively suppress leakage current, the chosen quantum cascade module of the device is based on a five-well GaAs=Al0.25Ga0.75As structure. The device lases up to 151 K with a lasing frequency of 2.67 THz. This study shows that the effect of higher energy states in carrier transport and the long-range tunnel coupling between states that belong to non-neighbouring modules have to be considered in quantum design of structures with a narrow injector barrier. Moreover, the effect of interface roughness scattering between the lasing states on threshold current is crucial."
